Repository: Boris-osusky/ellipsometry

# Ellipsoserver

## How to run it

### Production

#### macOS/Linux
```bash
python3 -m venv .venv
. .venv/bin/activate
pip3 install -r requirements.txt
gunicorn app:app
```

#### Windows
```ps1
py -3 -m venv .venv
.venv\Scripts\activate
py -3 -m pip install -r requirements.txt
py -3 -m gunicorn app:app
```

### Development

#### macOS/Linux
```bash
python3 -m venv .venv
. .venv/bin/activate
pip3 install -r requirements.txt
flask run --debug --port=8000
```

#### Windows
```ps1
py -3 -m venv .venv
.venv\Scripts\activate
py -3 -m pip install -r requirements.txt
$env:FLASK_DEBUG=1
py -3 -m flask run --port=8000
```

File: ellipsoserver-main/storage/newMaterials/C-ge_asp.json
{
    "type": "ref1",
    "metadata": {
      "spectrumType": "Spectroscopic measurement",
      "date": "02-02-1987",
      "comments": {
        "referenceName": "c-Ge",
        "materialName": "Crystal Ge.",
        "originOfTheReference": "",
        "authors": "D.E. Aspnes.",
        "comment": ""
      },
      "numberOfSpectrum": 1,
      "unit": "eV",
      "dataDescription": 256,
      "spectrum": 1,
      "startTime": "12:00:00",
      "endTime": "12:12:00",
      "incidenceAngle": 67.08,
      "incidenceAngleUnit": "degree",
      "accumulationNumber": 1,
      "integrationTime": 200,
      "integrationTimeUnit": "ms",
      "firstPoint": 1.50000,
      "lastPoint": 6.00000,
      "increment": 0.01807229,
      "numberOfPoints": 250
    },
    "data": [
        {
            "epsRe": 21.55988312,
            "epsIm": 2.77233934
        },
        {
            "epsRe": 21.68375397,
            "epsIm": 2.91538
        },
        {
            "epsRe": 21.80435562,
            "epsIm": 2.94999981
        },
        {
            "epsRe": 21.96341705,
            "epsIm": 3.03999996
        },
        {
            "epsRe": 22.20983505,
            "epsIm": 3.13999987
        },
        {
            "epsRe": 22.43476868,
            "epsIm": 3.23999977
        },
        {
            "epsRe": 22.66889572,
            "epsIm": 3.33210468
        },
        {
            "epsRe": 22.85613632,
            "epsIm": 3.43708324
        },
        {
            "epsRe": 23.11963654,
            "epsIm": 3.53000021
        },
        {
            "epsRe": 23.31341934,
            "epsIm": 3.65063
        },
        {
            "epsRe": 23.56287003,
            "epsIm": 3.7745142
        },
        {
            "epsRe": 23.80091858,
            "epsIm": 3.91644812
        },
        {
            "epsRe": 24.10702515,
            "epsIm": 4.03999996
        },
        {
            "epsRe": 24.35337448,
            "epsIm": 4.21615314
        },
        {
            "epsRe": 24.63399887,
            "epsIm": 4.41971588
        },
        {
            "epsRe": 24.94069672,
            "epsIm": 4.60522652
        },
        {
            "epsRe": 25.22840881,
            "epsIm": 4.90200138
        },
        {
            "epsRe": 25.56554794,
            "epsIm": 5.16571045
        },
        {
            "epsRe": 25.93799591,
            "epsIm": 5.35971737
        },
        {
            "epsRe": 26.32499695,
            "epsIm": 5.58161068
        },
        {
            "epsRe": 26.72979736,
            "epsIm": 5.88003063
        },
        {
            "epsRe": 27.1480217,
            "epsIm": 6.24078369
        },
        {
            "epsRe": 27.56311798,
            "epsIm": 6.69957542
        },
        {
            "epsRe": 28.02882004,
            "epsIm": 7.15791035
        },
        {
            "epsRe": 28.49525452,
            "epsIm": 7.68152046
        },
        {
            "epsRe": 28.98833084,
            "epsIm": 8.26087379
        },
        {
            "epsRe": 29.50029755,
            "epsIm": 8.99325943
        },
        {
            "epsRe": 30.0153656,
            "epsIm": 9.8266449
        },
        {
            "epsRe": 30.52346802,
            "epsIm": 10.76205635
        },
        {
            "epsRe": 30.97290039,
            "epsIm": 11.90435791
        },
        {
            "epsRe": 31.29236984,
            "epsIm": 13.30698967
        },
        {
            "epsRe": 31.44935226,
            "epsIm": 14.86538506
        },
        {
            "epsRe": 31.2608223,
            "epsIm": 16.62617493
        },
        {
            "epsRe": 30.57329941,
            "epsIm": 18.45371628
        },
        {
            "epsRe": 29.36142349,
            "epsIm": 20.04779053
        },
        {
            "epsRe": 27.78385162,
            "epsIm": 21.12049103
        },
        {
            "epsRe": 26.2577095,
            "epsIm": 21.54493713
        },
        {
            "epsRe": 25.04645538,
            "epsIm": 21.61203766
        },
        {
            "epsRe": 24.1791687,
            "epsIm": 21.61483383
        },
        {
            "epsRe": 23.5500679,
            "epsIm": 21.67727661
        },
        {
            "epsRe": 22.99358749,
            "epsIm": 21.84289932
        },
        {
            "epsRe": 22.4720459,
            "epsIm": 22.11109543
        },
        {
            "epsRe": 21.95227814,
            "epsIm": 22.48521423
        },
        {
            "epsRe": 21.29693985,
            "epsIm": 22.92678452
        },
        {
            "epsRe": 20.49874496,
            "epsIm": 23.366745
        },
        {
            "epsRe": 19.50997543,
            "epsIm": 23.69804001
        },
        {
            "epsRe": 18.43218231,
            "epsIm": 23.80785751
        },
        {
            "epsRe": 17.36983871,
            "epsIm": 23.66945648
        },
        {
            "epsRe": 16.45452499,
            "epsIm": 23.35835266
        },
        {
            "epsRe": 15.70582581,
            "epsIm": 22.96293259
        },
        {
            "epsRe": 15.11226273,
            "epsIm": 22.55559158
        },
        {
            "epsRe": 14.60791206,
            "epsIm": 22.15636063
        },
        {
            "epsRe": 14.19287109,
            "epsIm": 21.78235626
        },
        {
            "epsRe": 13.82396317,
            "epsIm": 21.4291687
        },
        {
            "epsRe": 13.51560211,
            "epsIm": 21.10465622
        },
        {
            "epsRe": 13.23945618,
            "epsIm": 20.79526138
        },
        {
            "epsRe": 12.98915672,
            "epsIm": 20.5009613
        },
        {
            "epsRe": 12.7679348,
            "epsIm": 20.22486496
        },
        {
            "epsRe": 12.58548546,
            "epsIm": 19.96738815
        },
        {
            "epsRe": 12.40489769,
            "epsIm": 19.72059631
        },
        {
            "epsRe": 12.25538635,
            "epsIm": 19.49268341
        },
        {
            "epsRe": 12.12101364,
            "epsIm": 19.27827454
        },
        {
            "epsRe": 11.99278259,
            "epsIm": 19.06640625
        },
        {
            "epsRe": 11.88856888,
            "epsIm": 18.86781311
        },
        {
            "epsRe": 11.79645157,
            "epsIm": 18.68332291
        },
        {
            "epsRe": 11.72033882,
            "epsIm": 18.51077271
        },
        {
            "epsRe": 11.66234398,
            "epsIm": 18.35036087
        },
        {
            "epsRe": 11.61308289,
            "epsIm": 18.19976425
        },
        {
            "epsRe": 11.58167267,
            "epsIm": 18.06019974
        },
        {
            "epsRe": 11.54766464,
            "epsIm": 17.92947769
        },
        {
            "epsRe": 11.53116417,
            "epsIm": 17.80295944
        },
        {
            "epsRe": 11.52376175,
            "epsIm": 17.69669724
        },
        {
            "epsRe": 11.52633858,
            "epsIm": 17.59765625
        },
        {
            "epsRe": 11.53788948,
            "epsIm": 17.51038361
        },
        {
            "epsRe": 11.55895615,
            "epsIm": 17.43398285
        },
        {
            "epsRe": 11.59701157,
            "epsIm": 17.37231064
        },
        {
            "epsRe": 11.63894081,
            "epsIm": 17.32288361
        },
        {
            "epsRe": 11.6912899,
            "epsIm": 17.29092789
        },
        {
            "epsRe": 11.74597549,
            "epsIm": 17.27736664
        },
        {
            "epsRe": 11.81391907,
            "epsIm": 17.28432083
        },
        {
            "epsRe": 11.87759018,
            "epsIm": 17.3137207
        },
        {
            "epsRe": 11.9446106,
            "epsIm": 17.36084747
        },
        {
            "epsRe": 12.00532913,
            "epsIm": 17.4302063
        },
        {
            "epsRe": 12.06511497,
            "epsIm": 17.51354218
        },
        {
            "epsRe": 12.12698555,
            "epsIm": 17.61526108
        },
        {
            "epsRe": 12.17583275,
            "epsIm": 17.74094391
        },
        {
            "epsRe": 12.21510887,
            "epsIm": 17.89008713
        },
        {
            "epsRe": 12.24034119,
            "epsIm": 18.05733871
        },
        {
            "epsRe": 12.24871254,
            "epsIm": 18.24401474
        },
        {
            "epsRe": 12.22723579,
            "epsIm": 18.44068527
        },
        {
            "epsRe": 12.18527412,
            "epsIm": 18.6397438
        },
        {
            "epsRe": 12.11230469,
            "epsIm": 18.84356689
        },
        {
            "epsRe": 12.03221893,
            "epsIm": 19.04817963
        },
        {
            "epsRe": 11.92561531,
            "epsIm": 19.24894333
        },
        {
            "epsRe": 11.81054688,
            "epsIm": 19.4378891
        },
        {
            "epsRe": 11.68134308,
            "epsIm": 19.62401962
        },
        {
            "epsRe": 11.54304886,
            "epsIm": 19.80102539
        },
        {
            "epsRe": 11.3896122,
            "epsIm": 19.97687149
        },
        {
            "epsRe": 11.23206329,
            "epsIm": 20.14420319
        },
        {
            "epsRe": 11.05374527,
            "epsIm": 20.29649734
        },
        {
            "epsRe": 10.86984825,
            "epsIm": 20.44111633
        },
        {
            "epsRe": 10.68258476,
            "epsIm": 20.57419205
        },
        {
            "epsRe": 10.48840332,
            "epsIm": 20.69187927
        },
        {
            "epsRe": 10.30133247,
            "epsIm": 20.79792404
        },
        {
            "epsRe": 10.11249161,
            "epsIm": 20.89193726
        },
        {
            "epsRe": 9.93712425,
            "epsIm": 20.98274231
        },
        {
            "epsRe": 9.76745033,
            "epsIm": 21.06385422
        },
        {
            "epsRe": 9.60209274,
            "epsIm": 21.14176941
        },
        {
            "epsRe": 9.44244385,
            "epsIm": 21.22413635
        },
        {
            "epsRe": 9.29080391,
            "epsIm": 21.30686569
        },
        {
            "epsRe": 9.14972878,
            "epsIm": 21.3871727
        },
        {
            "epsRe": 9.00391006,
            "epsIm": 21.47040939
        },
        {
            "epsRe": 8.85924911,
            "epsIm": 21.56394196
        },
        {
            "epsRe": 8.72187996,
            "epsIm": 21.65942001
        },
        {
            "epsRe": 8.57710838,
            "epsIm": 21.75801468
        },
        {
            "epsRe": 8.43943977,
            "epsIm": 21.86355209
        },
        {
            "epsRe": 8.29565048,
            "epsIm": 21.97048187
        },
        {
            "epsRe": 8.15793037,
            "epsIm": 22.08050537
        },
        {
            "epsRe": 8.01357651,
            "epsIm": 22.19598389
        },
        {
            "epsRe": 7.87162971,
            "epsIm": 22.31480789
        },
        {
            "epsRe": 7.72108459,
            "epsIm": 22.43122864
        },
        {
            "epsRe": 7.58263206,
            "epsIm": 22.5619812
        },
        {
            "epsRe": 7.42917252,
            "epsIm": 22.70072556
        },
        {
            "epsRe": 7.27513504,
            "epsIm": 22.83766937
        },
        {
            "epsRe": 7.11901855,
            "epsIm": 22.98481369
        },
        {
            "epsRe": 6.9587698,
            "epsIm": 23.14250565
        },
        {
            "epsRe": 6.79734802,
            "epsIm": 23.30060196
        },
        {
            "epsRe": 6.61913586,
            "epsIm": 23.46295166
        },
        {
            "epsRe": 6.45174313,
            "epsIm": 23.64468002
        },
        {
            "epsRe": 6.2744627,
            "epsIm": 23.82666016
        },
        {
            "epsRe": 6.08425045,
            "epsIm": 24.01491928
        },
        {
            "epsRe": 5.89641094,
            "epsIm": 24.21129608
        },
        {
            "epsRe": 5.68983841,
            "epsIm": 24.42651749
        },
        {
            "epsRe": 5.47903347,
            "epsIm": 24.64002609
        },
        {
            "epsRe": 5.27324104,
            "epsIm": 24.87942886
        },
        {
            "epsRe": 5.03681755,
            "epsIm": 25.12874985
        },
        {
            "epsRe": 4.78161907,
            "epsIm": 25.38227463
        },
        {
            "epsRe": 4.51801395,
            "epsIm": 25.66298676
        },
        {
            "epsRe": 4.22465706,
            "epsIm": 25.95446396
        },
        {
            "epsRe": 3.91170979,
            "epsIm": 26.26646042
        },
        {
            "epsRe": 3.56698656,
            "epsIm": 26.58292389
        },
        {
            "epsRe": 3.19955397,
            "epsIm": 26.92971039
        },
        {
            "epsRe": 2.784163,
            "epsIm": 27.27416229
        },
        {
            "epsRe": 2.33859825,
            "epsIm": 27.63935089
        },
        {
            "epsRe": 1.84005475,
            "epsIm": 28.01482391
        },
        {
            "epsRe": 1.28437805,
            "epsIm": 28.38734055
        },
        {
            "epsRe": 0.66914761,
            "epsIm": 28.79232788
        },
        {
            "epsRe": -0.02303398,
            "epsIm": 29.16654205
        },
        {
            "epsRe": -0.79378438,
            "epsIm": 29.54701996
        },
        {
            "epsRe": -1.66507769,
            "epsIm": 29.89484406
        },
        {
            "epsRe": -2.64778852,
            "epsIm": 30.20942307
        },
        {
            "epsRe": -3.75804186,
            "epsIm": 30.45227051
        },
        {
            "epsRe": -4.98589897,
            "epsIm": 30.60677338
        },
        {
            "epsRe": -6.32153988,
            "epsIm": 30.6163826
        },
        {
            "epsRe": -7.77513504,
            "epsIm": 30.44626236
        },
        {
            "epsRe": -9.27743149,
            "epsIm": 30.05456161
        },
        {
            "epsRe": -10.78543663,
            "epsIm": 29.38449097
        },
        {
            "epsRe": -12.22544289,
            "epsIm": 28.43291473
        },
        {
            "epsRe": -13.49634743,
            "epsIm": 27.2276001
        },
        {
            "epsRe": -14.53797531,
            "epsIm": 25.78679657
        },
        {
            "epsRe": -15.25185013,
            "epsIm": 24.22438049
        },
        {
            "epsRe": -15.64096069,
            "epsIm": 22.65922546
        },
        {
            "epsRe": -15.73747253,
            "epsIm": 21.15275955
        },
        {
            "epsRe": -15.62736893,
            "epsIm": 19.81481934
        },
        {
            "epsRe": -15.35815811,
            "epsIm": 18.63965225
        },
        {
            "epsRe": -15.02376366,
            "epsIm": 17.64089584
        },
        {
            "epsRe": -14.65492249,
            "epsIm": 16.78235245
        },
        {
            "epsRe": -14.27712631,
            "epsIm": 16.02966309
        },
        {
            "epsRe": -13.89610291,
            "epsIm": 15.383358
        },
        {
            "epsRe": -13.5473938,
            "epsIm": 14.81661415
        },
        {
            "epsRe": -13.21616554,
            "epsIm": 14.31528473
        },
        {
            "epsRe": -12.89063644,
            "epsIm": 13.85048676
        },
        {
            "epsRe": -12.58711624,
            "epsIm": 13.42888832
        },
        {
            "epsRe": -12.29859734,
            "epsIm": 13.05050278
        },
        {
            "epsRe": -12.01207733,
            "epsIm": 12.69404411
        },
        {
            "epsRe": -11.75274658,
            "epsIm": 12.37452507
        },
        {
            "epsRe": -11.50120354,
            "epsIm": 12.07242775
        },
        {
            "epsRe": -11.25896645,
            "epsIm": 11.78684044
        },
        {
            "epsRe": -11.03139305,
            "epsIm": 11.51951218
        },
        {
            "epsRe": -10.80140686,
            "epsIm": 11.27326202
        },
        {
            "epsRe": -10.59025955,
            "epsIm": 11.04525375
        },
        {
            "epsRe": -10.38467598,
            "epsIm": 10.82689476
        },
        {
            "epsRe": -10.18337059,
            "epsIm": 10.62136841
        },
        {
            "epsRe": -9.99705315,
            "epsIm": 10.43552208
        },
        {
            "epsRe": -9.81197357,
            "epsIm": 10.2470932
        },
        {
            "epsRe": -9.63585281,
            "epsIm": 10.07851219
        },
        {
            "epsRe": -9.45862579,
            "epsIm": 9.91152954
        },
        {
            "epsRe": -9.28666687,
            "epsIm": 9.75417137
        },
        {
            "epsRe": -9.1287384,
            "epsIm": 9.61131859
        },
        {
            "epsRe": -8.96548462,
            "epsIm": 9.46939278
        },
        {
            "epsRe": -8.81495857,
            "epsIm": 9.34189415
        },
        {
            "epsRe": -8.66252136,
            "epsIm": 9.21819496
        },
        {
            "epsRe": -8.5131073,
            "epsIm": 9.09454536
        },
        {
            "epsRe": -8.36924553,
            "epsIm": 8.98627472
        },
        {
            "epsRe": -8.23129845,
            "epsIm": 8.87595177
        },
        {
            "epsRe": -8.09616852,
            "epsIm": 8.77936363
        },
        {
            "epsRe": -7.96968269,
            "epsIm": 8.6866703
        },
        {
            "epsRe": -7.83519554,
            "epsIm": 8.60138702
        },
        {
            "epsRe": -7.71504974,
            "epsIm": 8.52239609
        },
        {
            "epsRe": -7.59038544,
            "epsIm": 8.43906593
        },
        {
            "epsRe": -7.48007774,
            "epsIm": 8.36785316
        },
        {
            "epsRe": -7.36392212,
            "epsIm": 8.30522537
        },
        {
            "epsRe": -7.25378418,
            "epsIm": 8.25108147
        },
        {
            "epsRe": -7.15592384,
            "epsIm": 8.19108772
        },
        {
            "epsRe": -7.04709625,
            "epsIm": 8.14248466
        },
        {
            "epsRe": -6.95353031,
            "epsIm": 8.10351563
        },
        {
            "epsRe": -6.84613228,
            "epsIm": 8.05783463
        },
        {
            "epsRe": -6.76245594,
            "epsIm": 8.02534103
        },
        {
            "epsRe": -6.67894363,
            "epsIm": 7.9954195
        },
        {
            "epsRe": -6.60779762,
            "epsIm": 7.97482014
        },
        {
            "epsRe": -6.53224087,
            "epsIm": 7.9488678
        },
        {
            "epsRe": -6.45221901,
            "epsIm": 7.92908096
        },
        {
            "epsRe": -6.40437031,
            "epsIm": 7.92751503
        },
        {
            "epsRe": -6.34640503,
            "epsIm": 7.91575813
        },
        {
            "epsRe": -6.30228901,
            "epsIm": 7.90920353
        },
        {
            "epsRe": -6.24831581,
            "epsIm": 7.90723228
        },
        {
            "epsRe": -6.22768879,
            "epsIm": 7.89104748
        },
        {
            "epsRe": -6.20280647,
            "epsIm": 7.89366531
        },
        {
            "epsRe": -6.1923418,
            "epsIm": 7.90135479
        },
        {
            "epsRe": -6.18214417,
            "epsIm": 7.87381077
        },
        {
            "epsRe": -6.17423916,
            "epsIm": 7.86024952
        },
        {
            "epsRe": -6.1768322,
            "epsIm": 7.84690952
        },
        {
            "epsRe": -6.1712122,
            "epsIm": 7.8328495
        },
        {
            "epsRe": -6.18353844,
            "epsIm": 7.80806732
        },
        {
            "epsRe": -6.19711494,
            "epsIm": 7.78883934
        },
        {
            "epsRe": -6.19983864,
            "epsIm": 7.76944637
        },
        {
            "epsRe": -6.22226715,
            "epsIm": 7.75444508
        },
        {
            "epsRe": -6.25215435,
            "epsIm": 7.73881721
        },
        {
            "epsRe": -6.29543591,
            "epsIm": 7.71539783
        },
        {
            "epsRe": -6.32021999,
            "epsIm": 7.67441273
        },
        {
            "epsRe": -6.37090397,
            "epsIm": 7.63489151
        },
        {
            "epsRe": -6.41941643,
            "epsIm": 7.59209156
        },
        {
            "epsRe": -6.47096634,
            "epsIm": 7.53524017
        },
        {
            "epsRe": -6.55659389,
            "epsIm": 7.46019745
        },
        {
            "epsRe": -6.62434006,
            "epsIm": 7.37232971
        },
        {
            "epsRe": -6.65733242,
            "epsIm": 7.27920532
        },
        {
            "epsRe": -6.72624588,
            "epsIm": 7.18290329
        },
        {
            "epsRe": -6.75809097,
            "epsIm": 7.05722523
        },
        {
            "epsRe": -6.79473877,
            "epsIm": 6.93766117
        },
        {
            "epsRe": -6.79191017,
            "epsIm": 6.80732632
        },
        {
            "epsRe": -6.82521248,
            "epsIm": 6.6968832
        },
        {
            "epsRe": -6.83845234,
            "epsIm": 6.56489468
        },
        {
            "epsRe": -6.78891373,
            "epsIm": 6.45501709
        },
        {
            "epsRe": -6.80289364,
            "epsIm": 6.33331776
        },
        {
            "epsRe": -6.7585516,
            "epsIm": 6.20801449
        },
        {
            "epsRe": -6.74468613,
            "epsIm": 6.12479305
        },
        {
            "epsRe": -6.68201351,
            "epsIm": 5.97863579
        },
        {
            "epsRe": -6.68361092,
            "epsIm": 5.94617271
        },
        {
            "epsRe": -6.70008373,
            "epsIm": 5.86549759
        },
        {
            "epsRe": -6.64772129,
            "epsIm": 5.67221165
        }
    ]
  
  }

File: ellipsoserver-main/storage/newMaterials/C-inas_asp.json
{
    "type": "ref1",
    "metadata": {
      "spectrumType": "Spectroscopic measurement",
      "date": "02-02-1987",
      "comments": {
        "referenceName": "c-InAs",
        "materialName": "Crystal InAs.",
        "originOfTheReference": "",
        "authors": "D.E. Aspnes.",
        "comment": ""
      },
      "numberOfSpectrum": 1,
      "unit": "eV",
      "dataDescription": 256,
      "spectrum": 1,
      "startTime": "12:00:00",
      "endTime": "12:12:00",
      "incidenceAngle": 67.08,
      "incidenceAngleUnit": "degree",
      "accumulationNumber": 1,
      "integrationTime": 200,
      "integrationTimeUnit": "ms",
      "firstPoint": 1.50000,
      "lastPoint": 6.00000,
      "increment": 0.01807229,
      "numberOfPoints": 250
    },
    "data": [
        {
            "epsRe": 13.60456848,
            "epsIm": 3.20878887
        },
        {
            "epsRe": 13.64036751,
            "epsIm": 3.29431105
        },
        {
            "epsRe": 13.69578934,
            "epsIm": 3.32686758
        },
        {
            "epsRe": 13.7184124,
            "epsIm": 3.41503763
        },
        {
            "epsRe": 13.80107117,
            "epsIm": 3.40835762
        },
        {
            "epsRe": 13.84977341,
            "epsIm": 3.45976353
        },
        {
            "epsRe": 13.90659142,
            "epsIm": 3.50141382
        },
        {
            "epsRe": 13.93386269,
            "epsIm": 3.57648277
        },
        {
            "epsRe": 14.00470734,
            "epsIm": 3.5836606
        },
        {
            "epsRe": 14.0668354,
            "epsIm": 3.61903954
        },
        {
            "epsRe": 14.1150341,
            "epsIm": 3.68296337
        },
        {
            "epsRe": 14.17740631,
            "epsIm": 3.74045372
        },
        {
            "epsRe": 14.23030472,
            "epsIm": 3.79677582
        },
        {
            "epsRe": 14.29539108,
            "epsIm": 3.86066723
        },
        {
            "epsRe": 14.3616581,
            "epsIm": 3.92152214
        },
        {
            "epsRe": 14.42799759,
            "epsIm": 3.98729515
        },
        {
            "epsRe": 14.49959564,
            "epsIm": 4.04615402
        },
        {
            "epsRe": 14.57530212,
            "epsIm": 4.10993004
        },
        {
            "epsRe": 14.64700508,
            "epsIm": 4.18827248
        },
        {
            "epsRe": 14.73664284,
            "epsIm": 4.25113106
        },
        {
            "epsRe": 14.82142258,
            "epsIm": 4.31817913
        },
        {
            "epsRe": 14.90534401,
            "epsIm": 4.39890766
        },
        {
            "epsRe": 15.00225639,
            "epsIm": 4.47032642
        },
        {
            "epsRe": 15.09774971,
            "epsIm": 4.55490303
        },
        {
            "epsRe": 15.19317055,
            "epsIm": 4.65350628
        },
        {
            "epsRe": 15.28671646,
            "epsIm": 4.75392914
        },
        {
            "epsRe": 15.38953018,
            "epsIm": 4.86254787
        },
        {
            "epsRe": 15.4897995,
            "epsIm": 4.98108768
        },
        {
            "epsRe": 15.59323502,
            "epsIm": 5.10277939
        },
        {
            "epsRe": 15.70575142,
            "epsIm": 5.22961044
        },
        {
            "epsRe": 15.82577133,
            "epsIm": 5.34601498
        },
        {
            "epsRe": 15.94293976,
            "epsIm": 5.48335838
        },
        {
            "epsRe": 16.05506516,
            "epsIm": 5.63469791
        },
        {
            "epsRe": 16.17926025,
            "epsIm": 5.78853035
        },
        {
            "epsRe": 16.31123734,
            "epsIm": 5.94507217
        },
        {
            "epsRe": 16.44655609,
            "epsIm": 6.1151619
        },
        {
            "epsRe": 16.57398605,
            "epsIm": 6.30888748
        },
        {
            "epsRe": 16.72589111,
            "epsIm": 6.49776459
        },
        {
            "epsRe": 16.86062241,
            "epsIm": 6.72292519
        },
        {
            "epsRe": 16.99417877,
            "epsIm": 6.97108555
        },
        {
            "epsRe": 17.13949585,
            "epsIm": 7.22205067
        },
        {
            "epsRe": 17.28927612,
            "epsIm": 7.49461269
        },
        {
            "epsRe": 17.43883133,
            "epsIm": 7.79908466
        },
        {
            "epsRe": 17.58566284,
            "epsIm": 8.12940216
        },
        {
            "epsRe": 17.73642731,
            "epsIm": 8.48249626
        },
        {
            "epsRe": 17.88367844,
            "epsIm": 8.86742401
        },
        {
            "epsRe": 18.0209465,
            "epsIm": 9.30302048
        },
        {
            "epsRe": 18.14549637,
            "epsIm": 9.79256058
        },
        {
            "epsRe": 18.2338829,
            "epsIm": 10.33758163
        },
        {
            "epsRe": 18.29452896,
            "epsIm": 10.92970085
        },
        {
            "epsRe": 18.29227829,
            "epsIm": 11.59784317
        },
        {
            "epsRe": 18.21978378,
            "epsIm": 12.33956718
        },
        {
            "epsRe": 18.00444794,
            "epsIm": 13.15168571
        },
        {
            "epsRe": 17.61594391,
            "epsIm": 13.99890137
        },
        {
            "epsRe": 17.01037598,
            "epsIm": 14.80190468
        },
        {
            "epsRe": 16.1732254,
            "epsIm": 15.44397163
        },
        {
            "epsRe": 15.16436386,
            "epsIm": 15.78707886
        },
        {
            "epsRe": 14.2472229,
            "epsIm": 15.77932549
        },
        {
            "epsRe": 13.56256294,
            "epsIm": 15.57132912
        },
        {
            "epsRe": 13.11538506,
            "epsIm": 15.36129379
        },
        {
            "epsRe": 12.81460571,
            "epsIm": 15.21762085
        },
        {
            "epsRe": 12.58095741,
            "epsIm": 15.15623665
        },
        {
            "epsRe": 12.35885048,
            "epsIm": 15.16738319
        },
        {
            "epsRe": 12.15172005,
            "epsIm": 15.23200226
        },
        {
            "epsRe": 11.92306328,
            "epsIm": 15.35152435
        },
        {
            "epsRe": 11.66308975,
            "epsIm": 15.50753403
        },
        {
            "epsRe": 11.36508942,
            "epsIm": 15.69116402
        },
        {
            "epsRe": 11.00761604,
            "epsIm": 15.87855721
        },
        {
            "epsRe": 10.56817436,
            "epsIm": 16.06325531
        },
        {
            "epsRe": 10.0418396,
            "epsIm": 16.20685959
        },
        {
            "epsRe": 9.4562664,
            "epsIm": 16.26212692
        },
        {
            "epsRe": 8.83200264,
            "epsIm": 16.19844818
        },
        {
            "epsRe": 8.23989677,
            "epsIm": 15.99341583
        },
        {
            "epsRe": 7.74463177,
            "epsIm": 15.68486023
        },
        {
            "epsRe": 7.36068249,
            "epsIm": 15.33428574
        },
        {
            "epsRe": 7.06749249,
            "epsIm": 14.98026276
        },
        {
            "epsRe": 6.84670258,
            "epsIm": 14.64473534
        },
        {
            "epsRe": 6.67408371,
            "epsIm": 14.3428688
        },
        {
            "epsRe": 6.53023815,
            "epsIm": 14.06805801
        },
        {
            "epsRe": 6.41306305,
            "epsIm": 13.82008553
        },
        {
            "epsRe": 6.31328201,
            "epsIm": 13.59163284
        },
        {
            "epsRe": 6.22554684,
            "epsIm": 13.38354492
        },
        {
            "epsRe": 6.15067101,
            "epsIm": 13.18815422
        },
        {
            "epsRe": 6.0825243,
            "epsIm": 13.00333786
        },
        {
            "epsRe": 6.02402687,
            "epsIm": 12.83089256
        },
        {
            "epsRe": 5.97003078,
            "epsIm": 12.66729355
        },
        {
            "epsRe": 5.92440891,
            "epsIm": 12.51283646
        },
        {
            "epsRe": 5.88156605,
            "epsIm": 12.3678875
        },
        {
            "epsRe": 5.84921169,
            "epsIm": 12.23092079
        },
        {
            "epsRe": 5.81762218,
            "epsIm": 12.10334396
        },
        {
            "epsRe": 5.79412079,
            "epsIm": 11.9811821
        },
        {
            "epsRe": 5.77550983,
            "epsIm": 11.86525536
        },
        {
            "epsRe": 5.75542545,
            "epsIm": 11.75383759
        },
        {
            "epsRe": 5.74395847,
            "epsIm": 11.6464119
        },
        {
            "epsRe": 5.73684406,
            "epsIm": 11.54624557
        },
        {
            "epsRe": 5.72914124,
            "epsIm": 11.45196152
        },
        {
            "epsRe": 5.72323704,
            "epsIm": 11.36301041
        },
        {
            "epsRe": 5.72230244,
            "epsIm": 11.2781353
        },
        {
            "epsRe": 5.72207546,
            "epsIm": 11.20070267
        },
        {
            "epsRe": 5.73108101,
            "epsIm": 11.12555885
        },
        {
            "epsRe": 5.7387476,
            "epsIm": 11.05405617
        },
        {
            "epsRe": 5.74815273,
            "epsIm": 10.98539734
        },
        {
            "epsRe": 5.76213551,
            "epsIm": 10.92434311
        },
        {
            "epsRe": 5.77589321,
            "epsIm": 10.86286736
        },
        {
            "epsRe": 5.79295254,
            "epsIm": 10.8096962
        },
        {
            "epsRe": 5.81696415,
            "epsIm": 10.75967216
        },
        {
            "epsRe": 5.83641052,
            "epsIm": 10.7136116
        },
        {
            "epsRe": 5.86328697,
            "epsIm": 10.67085075
        },
        {
            "epsRe": 5.89237785,
            "epsIm": 10.6343174
        },
        {
            "epsRe": 5.9203701,
            "epsIm": 10.59732628
        },
        {
            "epsRe": 5.95186901,
            "epsIm": 10.56847191
        },
        {
            "epsRe": 5.9846735,
            "epsIm": 10.54177094
        },
        {
            "epsRe": 6.02376556,
            "epsIm": 10.51924324
        },
        {
            "epsRe": 6.06065273,
            "epsIm": 10.50256348
        },
        {
            "epsRe": 6.09964848,
            "epsIm": 10.4855442
        },
        {
            "epsRe": 6.14137936,
            "epsIm": 10.47852898
        },
        {
            "epsRe": 6.18834305,
            "epsIm": 10.47200584
        },
        {
            "epsRe": 6.23222542,
            "epsIm": 10.47126007
        },
        {
            "epsRe": 6.28110123,
            "epsIm": 10.47428703
        },
        {
            "epsRe": 6.33163452,
            "epsIm": 10.48220634
        },
        {
            "epsRe": 6.38552761,
            "epsIm": 10.49765587
        },
        {
            "epsRe": 6.4374609,
            "epsIm": 10.51334953
        },
        {
            "epsRe": 6.49319458,
            "epsIm": 10.5355587
        },
        {
            "epsRe": 6.55590725,
            "epsIm": 10.56477356
        },
        {
            "epsRe": 6.61774158,
            "epsIm": 10.59915733
        },
        {
            "epsRe": 6.68215752,
            "epsIm": 10.64005852
        },
        {
            "epsRe": 6.7471714,
            "epsIm": 10.68462372
        },
        {
            "epsRe": 6.81644821,
            "epsIm": 10.738451
        },
        {
            "epsRe": 6.88504028,
            "epsIm": 10.79769707
        },
        {
            "epsRe": 6.95813847,
            "epsIm": 10.86561584
        },
        {
            "epsRe": 7.02982044,
            "epsIm": 10.93714905
        },
        {
            "epsRe": 7.10785961,
            "epsIm": 11.01922035
        },
        {
            "epsRe": 7.18638134,
            "epsIm": 11.10647202
        },
        {
            "epsRe": 7.27027702,
            "epsIm": 11.20737267
        },
        {
            "epsRe": 7.35118198,
            "epsIm": 11.31386757
        },
        {
            "epsRe": 7.437006,
            "epsIm": 11.43258667
        },
        {
            "epsRe": 7.52606678,
            "epsIm": 11.56318665
        },
        {
            "epsRe": 7.62259865,
            "epsIm": 11.70820808
        },
        {
            "epsRe": 7.71358395,
            "epsIm": 11.86359978
        },
        {
            "epsRe": 7.80572414,
            "epsIm": 12.03651619
        },
        {
            "epsRe": 7.90198708,
            "epsIm": 12.22133446
        },
        {
            "epsRe": 7.99818897,
            "epsIm": 12.42783165
        },
        {
            "epsRe": 8.09526062,
            "epsIm": 12.65307426
        },
        {
            "epsRe": 8.19342613,
            "epsIm": 12.89627075
        },
        {
            "epsRe": 8.2855854,
            "epsIm": 13.16783524
        },
        {
            "epsRe": 8.37761688,
            "epsIm": 13.46035004
        },
        {
            "epsRe": 8.45663071,
            "epsIm": 13.78570366
        },
        {
            "epsRe": 8.53633308,
            "epsIm": 14.14534569
        },
        {
            "epsRe": 8.60241318,
            "epsIm": 14.54437065
        },
        {
            "epsRe": 8.65241623,
            "epsIm": 14.98305893
        },
        {
            "epsRe": 8.66962814,
            "epsIm": 15.47238159
        },
        {
            "epsRe": 8.66316414,
            "epsIm": 16.01142502
        },
        {
            "epsRe": 8.60569954,
            "epsIm": 16.60541534
        },
        {
            "epsRe": 8.4817524,
            "epsIm": 17.25267029
        },
        {
            "epsRe": 8.28308868,
            "epsIm": 17.95336151
        },
        {
            "epsRe": 7.9764204,
            "epsIm": 18.68949127
        },
        {
            "epsRe": 7.55448914,
            "epsIm": 19.45355606
        },
        {
            "epsRe": 6.99519348,
            "epsIm": 20.19729614
        },
        {
            "epsRe": 6.28745747,
            "epsIm": 20.8955574
        },
        {
            "epsRe": 5.4378252,
            "epsIm": 21.50600052
        },
        {
            "epsRe": 4.49244595,
            "epsIm": 21.99234772
        },
        {
            "epsRe": 3.46612883,
            "epsIm": 22.33707809
        },
        {
            "epsRe": 2.42318583,
            "epsIm": 22.55096436
        },
        {
            "epsRe": 1.34988976,
            "epsIm": 22.60786819
        },
        {
            "epsRe": 0.31189036,
            "epsIm": 22.54079437
        },
        {
            "epsRe": -0.70974803,
            "epsIm": 22.32873917
        },
        {
            "epsRe": -1.6626029,
            "epsIm": 22.00619507
        },
        {
            "epsRe": -2.51370525,
            "epsIm": 21.60285568
        },
        {
            "epsRe": -3.28816509,
            "epsIm": 21.14134216
        },
        {
            "epsRe": -3.96902561,
            "epsIm": 20.66025162
        },
        {
            "epsRe": -4.6052618,
            "epsIm": 20.1674881
        },
        {
            "epsRe": -5.198699,
            "epsIm": 19.65393448
        },
        {
            "epsRe": -5.77231216,
            "epsIm": 19.11878967
        },
        {
            "epsRe": -6.310009,
            "epsIm": 18.55546188
        },
        {
            "epsRe": -6.812644,
            "epsIm": 17.9268074
        },
        {
            "epsRe": -7.25335217,
            "epsIm": 17.25287247
        },
        {
            "epsRe": -7.62179852,
            "epsIm": 16.54706955
        },
        {
            "epsRe": -7.90497684,
            "epsIm": 15.81162262
        },
        {
            "epsRe": -8.0988121,
            "epsIm": 15.07172394
        },
        {
            "epsRe": -8.19137001,
            "epsIm": 14.3463726
        },
        {
            "epsRe": -8.20143318,
            "epsIm": 13.64900589
        },
        {
            "epsRe": -8.15198135,
            "epsIm": 13.00072861
        },
        {
            "epsRe": -8.04382515,
            "epsIm": 12.40485573
        },
        {
            "epsRe": -7.89772892,
            "epsIm": 11.86948967
        },
        {
            "epsRe": -7.71482372,
            "epsIm": 11.38987541
        },
        {
            "epsRe": -7.5301981,
            "epsIm": 10.95768929
        },
        {
            "epsRe": -7.32750607,
            "epsIm": 10.58465767
        },
        {
            "epsRe": -7.12454033,
            "epsIm": 10.24089241
        },
        {
            "epsRe": -6.93049526,
            "epsIm": 9.94638443
        },
        {
            "epsRe": -6.73512936,
            "epsIm": 9.68089104
        },
        {
            "epsRe": -6.5397234,
            "epsIm": 9.43797874
        },
        {
            "epsRe": -6.35926151,
            "epsIm": 9.22481918
        },
        {
            "epsRe": -6.18931293,
            "epsIm": 9.02198219
        },
        {
            "epsRe": -6.02468681,
            "epsIm": 8.85339355
        },
        {
            "epsRe": -5.87320518,
            "epsIm": 8.70301819
        },
        {
            "epsRe": -5.73235416,
            "epsIm": 8.55908012
        },
        {
            "epsRe": -5.59959984,
            "epsIm": 8.43183136
        },
        {
            "epsRe": -5.47912884,
            "epsIm": 8.32200623
        },
        {
            "epsRe": -5.37341404,
            "epsIm": 8.22371674
        },
        {
            "epsRe": -5.28185749,
            "epsIm": 8.12514877
        },
        {
            "epsRe": -5.19474602,
            "epsIm": 8.03586769
        },
        {
            "epsRe": -5.12173939,
            "epsIm": 7.95079517
        },
        {
            "epsRe": -5.07004547,
            "epsIm": 7.86022663
        },
        {
            "epsRe": -5.01763248,
            "epsIm": 7.76896477
        },
        {
            "epsRe": -4.96816158,
            "epsIm": 7.66903591
        },
        {
            "epsRe": -4.93078232,
            "epsIm": 7.57223034
        },
        {
            "epsRe": -4.88154888,
            "epsIm": 7.45835972
        },
        {
            "epsRe": -4.83830833,
            "epsIm": 7.34869194
        },
        {
            "epsRe": -4.78881836,
            "epsIm": 7.23760414
        },
        {
            "epsRe": -4.73468876,
            "epsIm": 7.12887287
        },
        {
            "epsRe": -4.67970276,
            "epsIm": 7.00953388
        },
        {
            "epsRe": -4.62420559,
            "epsIm": 6.90091801
        },
        {
            "epsRe": -4.55808258,
            "epsIm": 6.79139042
        },
        {
            "epsRe": -4.48370266,
            "epsIm": 6.69397926
        },
        {
            "epsRe": -4.41397381,
            "epsIm": 6.59094238
        },
        {
            "epsRe": -4.34354115,
            "epsIm": 6.50057793
        },
        {
            "epsRe": -4.26245213,
            "epsIm": 6.40689087
        },
        {
            "epsRe": -4.1884861,
            "epsIm": 6.32080746
        },
        {
            "epsRe": -4.11361599,
            "epsIm": 6.24354458
        },
        {
            "epsRe": -4.03112984,
            "epsIm": 6.16411781
        },
        {
            "epsRe": -3.95788002,
            "epsIm": 6.09825897
        },
        {
            "epsRe": -3.87840748,
            "epsIm": 6.02909088
        },
        {
            "epsRe": -3.79346371,
            "epsIm": 5.96831226
        },
        {
            "epsRe": -3.72552299,
            "epsIm": 5.91627216
        },
        {
            "epsRe": -3.63892555,
            "epsIm": 5.8591156
        },
        {
            "epsRe": -3.57062531,
            "epsIm": 5.81345081
        },
        {
            "epsRe": -3.49295425,
            "epsIm": 5.76900673
        },
        {
            "epsRe": -3.41301155,
            "epsIm": 5.73323345
        },
        {
            "epsRe": -3.33255577,
            "epsIm": 5.68974781
        },
        {
            "epsRe": -3.25631332,
            "epsIm": 5.6707716
        },
        {
            "epsRe": -3.19510555,
            "epsIm": 5.63778019
        },
        {
            "epsRe": -3.10820675,
            "epsIm": 5.6284008
        },
        {
            "epsRe": -3.03094625,
            "epsIm": 5.60080242
        },
        {
            "epsRe": -2.9755168,
            "epsIm": 5.5926075
        },
        {
            "epsRe": -2.89159584,
            "epsIm": 5.56902218
        },
        {
            "epsRe": -2.83263588,
            "epsIm": 5.57902813
        },
        {
            "epsRe": -2.78013468,
            "epsIm": 5.57405853
        },
        {
            "epsRe": -2.72053289,
            "epsIm": 5.58250332
        },
        {
            "epsRe": -2.63887835,
            "epsIm": 5.60292053
        },
        {
            "epsRe": -2.61587286,
            "epsIm": 5.62137222
        },
        {
            "epsRe": -2.54938698,
            "epsIm": 5.63638783
        },
        {
            "epsRe": -2.51612234,
            "epsIm": 5.68101883
        },
        {
            "epsRe": -2.46471977,
            "epsIm": 5.71726131
        },
        {
            "epsRe": -2.45790577,
            "epsIm": 5.75657463
        },
        {
            "epsRe": -2.37997532,
            "epsIm": 5.76342773
        },
        {
            "epsRe": -2.38607454,
            "epsIm": 5.80077553
        },
        {
            "epsRe": -2.38841915,
            "epsIm": 5.86624813
        },
        {
            "epsRe": -2.43067122,
            "epsIm": 5.96453476
        },
        {
            "epsRe": -2.31902027,
            "epsIm": 5.98438263
        },
        {
            "epsRe": -2.40269136,
            "epsIm": 6.0550327
        }
    ]
}
