Repository: Boris-osusky/ellipsometry

# Ellipsoserver

## How to run it

### Production

#### macOS/Linux
```bash
python3 -m venv .venv
. .venv/bin/activate
pip3 install -r requirements.txt
gunicorn app:app
```

#### Windows
```ps1
py -3 -m venv .venv
.venv\Scripts\activate
py -3 -m pip install -r requirements.txt
py -3 -m gunicorn app:app
```

### Development

#### macOS/Linux
```bash
python3 -m venv .venv
. .venv/bin/activate
pip3 install -r requirements.txt
flask run --debug --port=8000
```

#### Windows
```ps1
py -3 -m venv .venv
.venv\Scripts\activate
py -3 -m pip install -r requirements.txt
$env:FLASK_DEBUG=1
py -3 -m flask run --port=8000
```

File: ellipsoserver-main/storage/newMaterials/C-inp_asp.json
{
    "type": "ref1",
    "metadata": {
      "spectrumType": "Spectroscopic measurement",
      "date": "02-02-1987",
      "comments": {
        "referenceName": "c-InP",
        "materialName": "Crystal InP.",
        "originOfTheReference": "",
        "authors": "D.E. Aspnes.",
        "comment": ""
      },
      "numberOfSpectrum": 1,
      "unit": "eV",
      "dataDescription": 256,
      "spectrum": 2,
      "startTime": "12:00:00",
      "endTime": "12:12:00",
      "incidenceAngle": 67.08,
      "incidenceAngleUnit": "degree",
      "accumulationNumber": 1,
      "integrationTime": 200,
      "integrationTimeUnit": "ms",
      "firstPoint": 1.50000,
      "lastPoint": 6.00000,
      "increment": 0.01807229,
      "numberOfPoints": 250
    },
    "data": [
        {
            "epsRe": 11.90438843,
            "epsIm": 1.4000001
        },
        {
            "epsRe": 11.92600822,
            "epsIm": 1.42000008
        },
        {
            "epsRe": 11.91653824,
            "epsIm": 1.44000006
        },
        {
            "epsRe": 11.95243073,
            "epsIm": 1.46000004
        },
        {
            "epsRe": 11.96739769,
            "epsIm": 1.48000002
        },
        {
            "epsRe": 11.9601326,
            "epsIm": 1.5
        },
        {
            "epsRe": 11.9793396,
            "epsIm": 1.51999998
        },
        {
            "epsRe": 11.98779678,
            "epsIm": 1.54999995
        },
        {
            "epsRe": 11.98469925,
            "epsIm": 1.56999993
        },
        {
            "epsRe": 11.99564934,
            "epsIm": 1.5999999
        },
        {
            "epsRe": 12.00136948,
            "epsIm": 1.64457464
        },
        {
            "epsRe": 12.02087975,
            "epsIm": 1.67734742
        },
        {
            "epsRe": 12.03464127,
            "epsIm": 1.71837282
        },
        {
            "epsRe": 12.04536247,
            "epsIm": 1.76671934
        },
        {
            "epsRe": 12.06404114,
            "epsIm": 1.80331135
        },
        {
            "epsRe": 12.08762741,
            "epsIm": 1.82007527
        },
        {
            "epsRe": 12.10908318,
            "epsIm": 1.85707712
        },
        {
            "epsRe": 12.12972069,
            "epsIm": 1.90377045
        },
        {
            "epsRe": 12.16031837,
            "epsIm": 1.92201781
        },
        {
            "epsRe": 12.18404388,
            "epsIm": 1.9549098
        },
        {
            "epsRe": 12.21638298,
            "epsIm": 1.98332381
        },
        {
            "epsRe": 12.24572182,
            "epsIm": 2.02412176
        },
        {
            "epsRe": 12.27963448,
            "epsIm": 2.05752182
        },
        {
            "epsRe": 12.31604195,
            "epsIm": 2.08607721
        },
        {
            "epsRe": 12.35527992,
            "epsIm": 2.10027742
        },
        {
            "epsRe": 12.39148331,
            "epsIm": 2.1455164
        },
        {
            "epsRe": 12.42039871,
            "epsIm": 2.2114315
        },
        {
            "epsRe": 12.46863747,
            "epsIm": 2.21520138
        },
        {
            "epsRe": 12.50653839,
            "epsIm": 2.26798773
        },
        {
            "epsRe": 12.54898643,
            "epsIm": 2.3076992
        },
        {
            "epsRe": 12.59062576,
            "epsIm": 2.35379887
        },
        {
            "epsRe": 12.63173866,
            "epsIm": 2.40625906
        },
        {
            "epsRe": 12.67944908,
            "epsIm": 2.43125582
        },
        {
            "epsRe": 12.72490311,
            "epsIm": 2.47835493
        },
        {
            "epsRe": 12.77134705,
            "epsIm": 2.53072977
        },
        {
            "epsRe": 12.82730675,
            "epsIm": 2.56467724
        },
        {
            "epsRe": 12.87852287,
            "epsIm": 2.60521317
        },
        {
            "epsRe": 12.93213654,
            "epsIm": 2.66700172
        },
        {
            "epsRe": 12.98544312,
            "epsIm": 2.71670532
        },
        {
            "epsRe": 13.04107094,
            "epsIm": 2.76863384
        },
        {
            "epsRe": 13.10066605,
            "epsIm": 2.81651402
        },
        {
            "epsRe": 13.16255188,
            "epsIm": 2.87236786
        },
        {
            "epsRe": 13.22922897,
            "epsIm": 2.92550182
        },
        {
            "epsRe": 13.29584503,
            "epsIm": 2.98458529
        },
        {
            "epsRe": 13.363451,
            "epsIm": 3.04404879
        },
        {
            "epsRe": 13.43338585,
            "epsIm": 3.10601044
        },
        {
            "epsRe": 13.50917244,
            "epsIm": 3.16455793
        },
        {
            "epsRe": 13.58665276,
            "epsIm": 3.23289585
        },
        {
            "epsRe": 13.66604805,
            "epsIm": 3.29632378
        },
        {
            "epsRe": 13.74677086,
            "epsIm": 3.36895609
        },
        {
            "epsRe": 13.82904243,
            "epsIm": 3.44001245
        },
        {
            "epsRe": 13.91567421,
            "epsIm": 3.52172709
        },
        {
            "epsRe": 14.00161934,
            "epsIm": 3.6092453
        },
        {
            "epsRe": 14.09155655,
            "epsIm": 3.69330692
        },
        {
            "epsRe": 14.18621445,
            "epsIm": 3.77537918
        },
        {
            "epsRe": 14.28187943,
            "epsIm": 3.86929369
        },
        {
            "epsRe": 14.37405014,
            "epsIm": 3.97803164
        },
        {
            "epsRe": 14.48518562,
            "epsIm": 4.06580544
        },
        {
            "epsRe": 14.58762169,
            "epsIm": 4.17859268
        },
        {
            "epsRe": 14.6934967,
            "epsIm": 4.29520416
        },
        {
            "epsRe": 14.81469727,
            "epsIm": 4.39112282
        },
        {
            "epsRe": 14.91350937,
            "epsIm": 4.54191494
        },
        {
            "epsRe": 15.03482056,
            "epsIm": 4.66129684
        },
        {
            "epsRe": 15.14048576,
            "epsIm": 4.82804871
        },
        {
            "epsRe": 15.27820015,
            "epsIm": 4.94687557
        },
        {
            "epsRe": 15.40867805,
            "epsIm": 5.10350323
        },
        {
            "epsRe": 15.53166389,
            "epsIm": 5.27215099
        },
        {
            "epsRe": 15.66907883,
            "epsIm": 5.43134403
        },
        {
            "epsRe": 15.79319,
            "epsIm": 5.63765335
        },
        {
            "epsRe": 15.93020058,
            "epsIm": 5.84110641
        },
        {
            "epsRe": 16.08153152,
            "epsIm": 6.03637409
        },
        {
            "epsRe": 16.22927856,
            "epsIm": 6.26043701
        },
        {
            "epsRe": 16.37506104,
            "epsIm": 6.49908352
        },
        {
            "epsRe": 16.5210762,
            "epsIm": 6.76161194
        },
        {
            "epsRe": 16.67349243,
            "epsIm": 7.03010368
        },
        {
            "epsRe": 16.82081985,
            "epsIm": 7.33597374
        },
        {
            "epsRe": 16.97774124,
            "epsIm": 7.66315746
        },
        {
            "epsRe": 17.12139893,
            "epsIm": 8.02672958
        },
        {
            "epsRe": 17.26449585,
            "epsIm": 8.41571617
        },
        {
            "epsRe": 17.40431213,
            "epsIm": 8.83299828
        },
        {
            "epsRe": 17.5203476,
            "epsIm": 9.30275154
        },
        {
            "epsRe": 17.63201523,
            "epsIm": 9.79397392
        },
        {
            "epsRe": 17.71431732,
            "epsIm": 10.34850121
        },
        {
            "epsRe": 17.75865173,
            "epsIm": 10.96192169
        },
        {
            "epsRe": 17.75513077,
            "epsIm": 11.63568306
        },
        {
            "epsRe": 17.68411636,
            "epsIm": 12.36942863
        },
        {
            "epsRe": 17.51768494,
            "epsIm": 13.16590691
        },
        {
            "epsRe": 17.23137665,
            "epsIm": 14.00125313
        },
        {
            "epsRe": 16.79252243,
            "epsIm": 14.86640167
        },
        {
            "epsRe": 16.16456604,
            "epsIm": 15.70383072
        },
        {
            "epsRe": 15.33551025,
            "epsIm": 16.44662094
        },
        {
            "epsRe": 14.31572342,
            "epsIm": 17.00729752
        },
        {
            "epsRe": 13.17217064,
            "epsIm": 17.28741455
        },
        {
            "epsRe": 12.11606979,
            "epsIm": 17.26057434
        },
        {
            "epsRe": 11.26153564,
            "epsIm": 17.05712128
        },
        {
            "epsRe": 10.59717941,
            "epsIm": 16.84209442
        },
        {
            "epsRe": 10.01226807,
            "epsIm": 16.67248535
        },
        {
            "epsRe": 9.42309952,
            "epsIm": 16.51924133
        },
        {
            "epsRe": 8.82633591,
            "epsIm": 16.31482697
        },
        {
            "epsRe": 8.23886108,
            "epsIm": 16.02783966
        },
        {
            "epsRe": 7.71528625,
            "epsIm": 15.63069725
        },
        {
            "epsRe": 7.30481529,
            "epsIm": 15.17229652
        },
        {
            "epsRe": 7.02781868,
            "epsIm": 14.71077538
        },
        {
            "epsRe": 6.84989548,
            "epsIm": 14.29656982
        },
        {
            "epsRe": 6.72801876,
            "epsIm": 13.93723297
        },
        {
            "epsRe": 6.64772797,
            "epsIm": 13.62948608
        },
        {
            "epsRe": 6.58693409,
            "epsIm": 13.36280632
        },
        {
            "epsRe": 6.53368092,
            "epsIm": 13.12647438
        },
        {
            "epsRe": 6.48943615,
            "epsIm": 12.91770554
        },
        {
            "epsRe": 6.44906807,
            "epsIm": 12.72765923
        },
        {
            "epsRe": 6.41967678,
            "epsIm": 12.55430794
        },
        {
            "epsRe": 6.39101124,
            "epsIm": 12.3901329
        },
        {
            "epsRe": 6.36810875,
            "epsIm": 12.24357605
        },
        {
            "epsRe": 6.34793472,
            "epsIm": 12.10539818
        },
        {
            "epsRe": 6.33484173,
            "epsIm": 11.97644424
        },
        {
            "epsRe": 6.32334995,
            "epsIm": 11.85928726
        },
        {
            "epsRe": 6.31283474,
            "epsIm": 11.75135612
        },
        {
            "epsRe": 6.30947113,
            "epsIm": 11.65292549
        },
        {
            "epsRe": 6.30935764,
            "epsIm": 11.55822945
        },
        {
            "epsRe": 6.3112402,
            "epsIm": 11.47313499
        },
        {
            "epsRe": 6.3144474,
            "epsIm": 11.39187622
        },
        {
            "epsRe": 6.32347679,
            "epsIm": 11.31794739
        },
        {
            "epsRe": 6.3325901,
            "epsIm": 11.24836731
        },
        {
            "epsRe": 6.34741306,
            "epsIm": 11.18487358
        },
        {
            "epsRe": 6.36233521,
            "epsIm": 11.1267643
        },
        {
            "epsRe": 6.38094711,
            "epsIm": 11.07371521
        },
        {
            "epsRe": 6.40180111,
            "epsIm": 11.02499199
        },
        {
            "epsRe": 6.42485046,
            "epsIm": 10.98450089
        },
        {
            "epsRe": 6.45515251,
            "epsIm": 10.94716454
        },
        {
            "epsRe": 6.47973919,
            "epsIm": 10.91456604
        },
        {
            "epsRe": 6.51273441,
            "epsIm": 10.88795471
        },
        {
            "epsRe": 6.54770947,
            "epsIm": 10.86731148
        },
        {
            "epsRe": 6.58450794,
            "epsIm": 10.84948921
        },
        {
            "epsRe": 6.62399101,
            "epsIm": 10.83901215
        },
        {
            "epsRe": 6.6652956,
            "epsIm": 10.83501053
        },
        {
            "epsRe": 6.70937729,
            "epsIm": 10.83361244
        },
        {
            "epsRe": 6.75284958,
            "epsIm": 10.83964539
        },
        {
            "epsRe": 6.80308533,
            "epsIm": 10.8501873
        },
        {
            "epsRe": 6.85591221,
            "epsIm": 10.86452293
        },
        {
            "epsRe": 6.91260815,
            "epsIm": 10.88687706
        },
        {
            "epsRe": 6.96411896,
            "epsIm": 10.91691399
        },
        {
            "epsRe": 7.02602959,
            "epsIm": 10.95053101
        },
        {
            "epsRe": 7.08613205,
            "epsIm": 10.99074364
        },
        {
            "epsRe": 7.15258217,
            "epsIm": 11.04201126
        },
        {
            "epsRe": 7.21338844,
            "epsIm": 11.09571075
        },
        {
            "epsRe": 7.28065014,
            "epsIm": 11.15680695
        },
        {
            "epsRe": 7.35144806,
            "epsIm": 11.22667885
        },
        {
            "epsRe": 7.42765808,
            "epsIm": 11.30700302
        },
        {
            "epsRe": 7.50437355,
            "epsIm": 11.39856339
        },
        {
            "epsRe": 7.58775902,
            "epsIm": 11.49597931
        },
        {
            "epsRe": 7.66849804,
            "epsIm": 11.60820007
        },
        {
            "epsRe": 7.75593281,
            "epsIm": 11.729496
        },
        {
            "epsRe": 7.84352779,
            "epsIm": 11.86845207
        },
        {
            "epsRe": 7.93544388,
            "epsIm": 12.02074623
        },
        {
            "epsRe": 8.02393341,
            "epsIm": 12.18580627
        },
        {
            "epsRe": 8.12593842,
            "epsIm": 12.37120628
        },
        {
            "epsRe": 8.21652031,
            "epsIm": 12.56965065
        },
        {
            "epsRe": 8.3219738,
            "epsIm": 12.78811455
        },
        {
            "epsRe": 8.41317558,
            "epsIm": 13.03116608
        },
        {
            "epsRe": 8.50899506,
            "epsIm": 13.30066109
        },
        {
            "epsRe": 8.60204315,
            "epsIm": 13.59049797
        },
        {
            "epsRe": 8.6901722,
            "epsIm": 13.91808891
        },
        {
            "epsRe": 8.76620483,
            "epsIm": 14.27602577
        },
        {
            "epsRe": 8.8313446,
            "epsIm": 14.67567444
        },
        {
            "epsRe": 8.88569069,
            "epsIm": 15.1211853
        },
        {
            "epsRe": 8.91102028,
            "epsIm": 15.60873222
        },
        {
            "epsRe": 8.89097023,
            "epsIm": 16.16139221
        },
        {
            "epsRe": 8.8343811,
            "epsIm": 16.75297546
        },
        {
            "epsRe": 8.71060944,
            "epsIm": 17.40871429
        },
        {
            "epsRe": 8.50571632,
            "epsIm": 18.10861969
        },
        {
            "epsRe": 8.1928978,
            "epsIm": 18.85469437
        },
        {
            "epsRe": 7.7654438,
            "epsIm": 19.62134171
        },
        {
            "epsRe": 7.19839287,
            "epsIm": 20.39348221
        },
        {
            "epsRe": 6.4591074,
            "epsIm": 21.1181221
        },
        {
            "epsRe": 5.60408592,
            "epsIm": 21.77278137
        },
        {
            "epsRe": 4.60990047,
            "epsIm": 22.30949783
        },
        {
            "epsRe": 3.52807236,
            "epsIm": 22.70043564
        },
        {
            "epsRe": 2.3714447,
            "epsIm": 22.93886948
        },
        {
            "epsRe": 1.13911676,
            "epsIm": 22.99006271
        },
        {
            "epsRe": -0.06483781,
            "epsIm": 22.82557678
        },
        {
            "epsRe": -1.18038368,
            "epsIm": 22.46442032
        },
        {
            "epsRe": -2.18266582,
            "epsIm": 21.95591354
        },
        {
            "epsRe": -3.02588844,
            "epsIm": 21.37041473
        },
        {
            "epsRe": -3.73658133,
            "epsIm": 20.7358284
        },
        {
            "epsRe": -4.30934334,
            "epsIm": 20.10848236
        },
        {
            "epsRe": -4.75462532,
            "epsIm": 19.49279022
        },
        {
            "epsRe": -5.14494991,
            "epsIm": 18.92008591
        },
        {
            "epsRe": -5.50336456,
            "epsIm": 18.40416718
        },
        {
            "epsRe": -5.82255459,
            "epsIm": 17.95541382
        },
        {
            "epsRe": -6.18413544,
            "epsIm": 17.48107147
        },
        {
            "epsRe": -6.54273701,
            "epsIm": 17.00162888
        },
        {
            "epsRe": -6.89565086,
            "epsIm": 16.47032547
        },
        {
            "epsRe": -7.2309494,
            "epsIm": 15.91429329
        },
        {
            "epsRe": -7.51833725,
            "epsIm": 15.32076645
        },
        {
            "epsRe": -7.74732208,
            "epsIm": 14.6816597
        },
        {
            "epsRe": -7.91024399,
            "epsIm": 14.03024483
        },
        {
            "epsRe": -7.99053955,
            "epsIm": 13.38105011
        },
        {
            "epsRe": -7.99087524,
            "epsIm": 12.73278809
        },
        {
            "epsRe": -7.92536545,
            "epsIm": 12.14110565
        },
        {
            "epsRe": -7.81718254,
            "epsIm": 11.58774567
        },
        {
            "epsRe": -7.63859558,
            "epsIm": 11.08815956
        },
        {
            "epsRe": -7.44752312,
            "epsIm": 10.63890648
        },
        {
            "epsRe": -7.2491684,
            "epsIm": 10.24824905
        },
        {
            "epsRe": -7.03181267,
            "epsIm": 9.9004097
        },
        {
            "epsRe": -6.82514858,
            "epsIm": 9.60213852
        },
        {
            "epsRe": -6.61349773,
            "epsIm": 9.32888794
        },
        {
            "epsRe": -6.42229462,
            "epsIm": 9.08170509
        },
        {
            "epsRe": -6.2227726,
            "epsIm": 8.86901665
        },
        {
            "epsRe": -6.03852463,
            "epsIm": 8.67718315
        },
        {
            "epsRe": -5.85855484,
            "epsIm": 8.49309921
        },
        {
            "epsRe": -5.69701195,
            "epsIm": 8.34560585
        },
        {
            "epsRe": -5.53806114,
            "epsIm": 8.20941353
        },
        {
            "epsRe": -5.39315224,
            "epsIm": 8.07732773
        },
        {
            "epsRe": -5.25569534,
            "epsIm": 7.96313667
        },
        {
            "epsRe": -5.12734413,
            "epsIm": 7.86862183
        },
        {
            "epsRe": -5.00996494,
            "epsIm": 7.78164005
        },
        {
            "epsRe": -4.89520359,
            "epsIm": 7.70135593
        },
        {
            "epsRe": -4.81545258,
            "epsIm": 7.62448311
        },
        {
            "epsRe": -4.72750282,
            "epsIm": 7.5580883
        },
        {
            "epsRe": -4.6592865,
            "epsIm": 7.47881317
        },
        {
            "epsRe": -4.59680557,
            "epsIm": 7.40503788
        },
        {
            "epsRe": -4.54543018,
            "epsIm": 7.33294773
        },
        {
            "epsRe": -4.49291325,
            "epsIm": 7.25759506
        },
        {
            "epsRe": -4.45069885,
            "epsIm": 7.17783928
        },
        {
            "epsRe": -4.41176891,
            "epsIm": 7.08697033
        },
        {
            "epsRe": -4.37104511,
            "epsIm": 7.00809097
        },
        {
            "epsRe": -4.32012272,
            "epsIm": 6.91911221
        },
        {
            "epsRe": -4.27284718,
            "epsIm": 6.8184042
        },
        {
            "epsRe": -4.21587944,
            "epsIm": 6.71417236
        },
        {
            "epsRe": -4.16027164,
            "epsIm": 6.61934948
        },
        {
            "epsRe": -4.10002899,
            "epsIm": 6.52819824
        },
        {
            "epsRe": -4.03366375,
            "epsIm": 6.42832375
        },
        {
            "epsRe": -3.95132208,
            "epsIm": 6.35089684
        },
        {
            "epsRe": -3.88952303,
            "epsIm": 6.2627449
        },
        {
            "epsRe": -3.79510355,
            "epsIm": 6.19850636
        },
        {
            "epsRe": -3.73373079,
            "epsIm": 6.10756302
        },
        {
            "epsRe": -3.64820623,
            "epsIm": 6.05792522
        },
        {
            "epsRe": -3.57594728,
            "epsIm": 5.99809837
        },
        {
            "epsRe": -3.50404882,
            "epsIm": 5.92024326
        },
        {
            "epsRe": -3.4130311,
            "epsIm": 5.88640404
        },
        {
            "epsRe": -3.33104563,
            "epsIm": 5.83588505
        },
        {
            "epsRe": -3.27208567,
            "epsIm": 5.77116776
        },
        {
            "epsRe": -3.18427038,
            "epsIm": 5.75142002
        },
        {
            "epsRe": -3.12135792,
            "epsIm": 5.69595623
        },
        {
            "epsRe": -3.00175333,
            "epsIm": 5.6704607
        },
        {
            "epsRe": -2.96370173,
            "epsIm": 5.7143116
        },
        {
            "epsRe": -2.86812353,
            "epsIm": 5.65674686
        },
        {
            "epsRe": -2.85761404,
            "epsIm": 5.64506245
        },
        {
            "epsRe": -2.78675652,
            "epsIm": 5.6836853
        },
        {
            "epsRe": -2.68136263,
            "epsIm": 5.64439678
        }
    ]
  
  }
